Repository: TropicalGlitz/tg-assistant-live

# Shopify RAG Backend

Backend headless que reemplaza a REP.ai: sincroniza el catálogo de Shopify a una
base vectorial (pgvector) vía webhooks y responde en un widget de chat mediante RAG
con Claude.

## Stack

- **API:** FastAPI + Uvicorn (async)
- **Vector DB:** Postgres + `pgvector` (Supabase)
- **Embeddings:** OpenAI `text-embedding-3-small` (1536 dims)
- **LLM:** Anthropic Claude
- **ORM/driver:** SQLAlchemy async + asyncpg

## Arranque local

```bash
python -m venv .venv && source .venv/bin/activate
pip install -r requirements.txt
cp .env.example .env          # completa tus claves

# 1) crea el esquema en Postgres/Supabase:
psql "$DATABASE_URL" -f sql/001_init_pgvector.sql

# 2) levanta el server:
uvicorn app.main:app --reload --port 8000
```

## Probar la validación de webhook (HMAC) en local

```bash

# expón el server con un túnel (ngrok/cloudflared) para recibir webhooks reales,

# o simula la firma localmente:
BODY='{"id":123,"title":"demo"}'
SECRET='shpss_tu_api_secret'
SIG=$(printf '%s' "$BODY" | openssl dgst -sha256 -hmac "$SECRET" -binary | base64)
curl -sX POST http://localhost:8000/webhooks/shopify/test \
  -H "Content-Type: application/json" \
  -H "X-Shopify-Hmac-Sha256: $SIG" \
  -H "X-Shopify-Shop-Domain: mi-tienda.myshopify.com" \
  --data "$BODY"

# -> {"ok":true,"received_keys":["id","title"]}

# firma incorrecta -> 401 Invalid HMAC
```

## Registrar webhooks en Shopify

```bash
python -m scripts.register_webhooks https://tu-backend.com
```

## Estructura

```
app/
  main.py               # FastAPI app + CORS
  core/
    config.py           # settings (env)
    security.py         # verificación HMAC de webhooks
  api/routes/
    webhooks.py         # products/create|update|delete + /test
    chat.py             # endpoint del widget
  schemas/
    product.py          # ProductDocument (doc canónico) + to_embedding_text/to_payload
  services/
    embeddings.py       # OpenAI embeddings
    vector_store.py     # upsert / similarity_search en pgvector
    ingest.py           # Shopify payload -> doc -> embedding -> upsert (idempotente)
    rag.py              # retrieve + generación con Claude
  db/
    session.py          # engine async
sql/001_init_pgvector.sql
scripts/register_webhooks.py
schemas/product_vector.example.json
```

File: data/spi_tech.json (part 1 of 2)
[
 {
  "section": "Plastic Adhesion Promoter",
  "text": "Plastic Adhesion Promoter\n2.1 VOC\nProduct Number:\n600-4 (quart)\nThis product can be used for all unprimed plastic parts, interior or exterior, such as TPO, TEO,\nPE, PP, UR, etc.\nMixing:\nReady to spray\nDo not add any other product or reducer to this product.\nException:\nYou can activate this product with SPI’s 6501-4 activator at a ratio of 5:1(5 parts 600-4 to 1 part\n6501-4). This is an option for the most difficult to paint bumpers.\nPrepping and Spraying:\nFor sanding and cleaning use a gray scuff pad in conjunction with a sanding paste product like\nPresta Scuff Stuff or equivalent brand. Sand the entire bumper then rinse with water and allow to\ndry. Once dry wash with SPI’s 700-1 Waterborne Wax and Grease Remover and dry the bumper.\nLet the bumper sit for 60 minutes. Do not use a solvent based or mineral spirits wax and\ngrease remover!\nUsing a clean air line blow dry the bumper then tack cloth the bumper. Apply one medium wet\ncoat to the bumper or plastic substrate.\nAfter allowing to dry for 30 minutes apply the coating product of your choice such as epoxy, 2k\nprimer or 2k sealer. For best long-term results always use an epoxy.\nYou must coat this product within 1 hour! If you exceed 1 hour the adhesion promoter will\nneed to be scuffed and another coat of adhesion promoter will need to be sprayed.\nNotes:\nThis product will work with any high-grade paint system but will not work with acid based\netch primers or lacquer type coatings.\n3"
 },
 {
  "section": "Wax and Grease Removers (Waterborne and Solvent)",
  "text": "Waterborne Wax and Grease Remover\nProduct Number:\n700-1 (gallon)\nA very high-grade waterborne wax and grease remover made to clean the toughest jobs before\npainting. This product is formulated as a medium-slow dry wax and grease remover. It is fast\nenough for small panels and slow enough for washing a semi fender\nThe first time you use this product you will notice a significant difference in how the surface\nfeels compared to a regular solvent-based wax and grease remover! Great for use on bare metal,\nfiberglass, aluminum, or sanded clears. Do not use on basecoat.\nAfter wiping and drying 700-1, wait 45 minutes or longer before proceeding.\nWax and Grease Remover – Solvent\nProduct Number:\n710-1 (gallon)\n710-1 is a solvent-based wax and grease remover that is a very high-quality product with only\nthe best solvents used. 710-1 was not made to replace the cheap cleaners out there but to do an\nexceptional job which high-quality shops need. This is a medium-dry wax and grease remover\ndesigned to give the painter time to clean the panel without fear of the product drying too fast.\nGreat for removing wax, grease, glues, adhesives and more.\n4"
 },
 {
  "section": "Urethane Grade Reducers and Polar Accelerator",
  "text": "Urethane Grade Reducers\nProduct Numbers:\n860-1 Fast (gallon) 0860-1 Fast Low VOC (gallon)\n870-1 Medium (gallon) 0870-1 Medium Low VOC (gallon)\n870-4 Medium (quart) 0885-1 Slow Low VOC (gallon)\n885-4 Slow (quart)\n885-1 Slow (gallon)\n895-1 Very Slow (gallon)\nThese reducers are top of the line and may be used in ANY paint system which calls for a\npolyurethane or acrylic urethane reducer. The Very Slow Reducer will dramatically help in the\n95+ degree weather for many clears.\nPolar Accelerator\nProduct Number:\n900-4 (quart)\nPolar Accelerator may be used in ANY urethane or polyurethane clear to speed up the dry time.\nWill not cause dieback or cause the clear to buff hard. May also be used in ANY 2K type\nurethane primer. This product will decrease pot life significantly in any product. 2k primer pot\nlife should be watched closely when using.\nMixing:\nAdd 1-4 oz per mixed quart of clear or 2K type urethane primer.\n5"
 },
 {
  "section": "Blending Solvent",
  "text": "Blending Solvent\nProduct Number:\n915-4 (quart)\nThis blending solvent is very easy to use for burning in single stage or clear coat edges. It’s a\npure solvent so you can carry the solvent past your edge and any leftover product can be poured\nback into the original can. No gun cleanup is needed after use.\nMixing:\nWe do not recommend any products to be added to this product.\nSpraying:\nSpray Blending Solvent between 15 and 25 psi!\nOption 1: A small area to burn in less than 6 inches\nSpray your base and with a second gun immediately spray one medium coat of blending solvent\nover the entire area. Let it flash and re-spray the base until covered using this blending procedure\non every coat. Apply clear and immediately spray a medium coat of blending solvent over the\nentire area. Let it flash and repeat coats of clear followed with blending solvent as needed.\nOption 2: A large area of clear or single stage blending up a sail panel\nSpray the first coat of clear and immediately spray a medium coat of blending solvent over the\nedge of clear. Let it flash and repeat coats of clear each followed with blending solvent as\nneeded.\nOption 3: A large area of clear or single stage blending up a sail panel\nSpray all your coats of clear and once finished spray a medium coat of blending solvent over the\nfinal edge.\nHelpful Ideas:\nAt the end of the sanded area, while using a shop towel with a coarse rubbing compound, hand buff a\ncouple of feet out from the repair. Do not use the buffer or a fine compound/polish. Use the cutting\ncompound you would use on your first cut when buffing. Clean the area with wax and grease remover\nYour last coat of clear should go just past your sanded area and into the hand buffed area, so there is no\nchance of rolling back the clear from buffing too hard.\nAfter you spray your clear use the blending solvent within 3 minutes, preferably right away but most\nimportant, spray a medium light to medium coat of the blending solvent. Do not put a very wet coat on, as\nyou will be further ahead to do a second application instead of one wet one. Usually a second coat is not\nneeded but you will know within 2-3 minutes.\n6"
 },
 {
  "section": "Urethane Retarder",
  "text": "Urethane Retarder\nProduct Numbers:\n925-4 (quart)\n930-4 Low VOC (quart)\nMixing:\nPrimers: Add 1-2 oz per mixed quart\nClears or Single Stage Paints: Add 1-3 oz per mixed quart.\nUrethane Retarder is a painter’s best friend, and every painter should have a can on the shelf for\nemergencies.\nPrimers:\nIn the summer when 2K primers tend to dry too fast, add 1-2 oz per mixed quart of primer to\nextend that dry time. This works very well when spraying an all-over in the 80-105 degree range\nand can stop potential pin holing and dry edges.\nClears or Single Stage Paints:\nFor hot weather and all-overs in the 80-105 degree range, add 1-3 oz per mixed quart to slow the\nflash down or to prevent dry spraying.\nWe have all had the problem of spraying that last coat of clear, usually on a hood or deck lid, and\nout of nowhere comes solvent pop. Without waiting, pour the clear back into the mixing pail and\nadd 10-50% retarder. Again, without waiting spray one wet coat or two if needed to wipe out the\nproblem. This one step will save an extra day’s work to fix the problem panel.\nCustom work where three or more coats are used, adding 10% retarder to the last coat of clear\nwill make an excellent flow coat. Some shops use as much as 50% retarder but be careful until\nyou know the product because it will flow!\nWe have feedback that some custom shops use 5-10% in every coat of clear for all-overs as this\nis truly a product you can experiment with and will save you a lot of money down the road.\nWe do not recommend using this product when temperature is below 70 degrees!\n7"
 },
 {
  "section": "Liquid Flattening Agent",
  "text": "Liquid Flattening Agent\nProduct Number:\n950-4 Quart\nSPI Liquid Flattening Agent Qualities:\nSPI Flattening Agent is a high strength semi-gel type product that utilizes the finest raw\nflattening agent available. This product is very high strength and stays in suspension\nwell, though always pre-mix or pre-shake before adding to a coating\nReducer Selection:\nIf you are using this Liquid Flattening Agent in a coating that requires reduction, always\nuse the proper speed activator and/or urethane reducer in that coating.\nMixing:\nMix or shake this product thoroughly before each use! Then gradually add 950 Liquid Flattening\nAgent until the desired flatness is achieved and verified on a test spray-out panel.\nNormally 20-40% of activated material is what is commonly used and for a low sheen, 20-30%\nwill be a very good starting point.\nSpray a Test Panel First:\nAs with any flattener, always spray a test panel first and allow it to totally dry for full flattening\neffect as no two products are alike and everyone’s idea of semi-gloss or flat is different!\nDifferent coatings will require different amounts of flattener. True flattening will always take\nabout 24 hours after spraying which is why you always do a test panel first.\nCommon Mistakes:\n1. Not allowing the first coat to properly flash (30 min) before applying the second\ncoat\n2. Spraying back-to-back wet coats\n3. Using wrong speed reducers and activators will also counteract effect\n4. Not allowing enough dry time to check for proper flatness before adjusting\n5. Seeing ‘snowflakes’ means too much air pressure\nAll these common mistakes will override the properties of the flattening agent!\nGeneral guidelines:\nCustomer feedback on Universal Clear for a totally flat application:\nMix one quart of clear with one quart of activator and one quart of flattening agent.\nLower your normal clear spraying air pressure by 5-10 lbs or just high enough to spray\nclear the way you want.\n8"
 },
 {
  "section": "Turbo 2K High Build Primer",
  "text": "Turbo 2K High Build Primer\n2.1 VOC\nProduct Numbers:\n6300-1 Gray (gallon)\n6310-1 Black (gallon)\n6320-1 White (gallon)\n6350-4 Activator (quart)\nMixing: 4:1:1\nMix 4 parts High Build Primer to 1 part Activator to 1 part Urethane Reducer. Use SPI Urethane\nReducers 870, 885, and 895 or equivalent Low VOC reducers to reduce this primer. The amount\nof reducer you add controls the amount of film build you will receive. You may mix it at 4:1 if\nyou need a higher build.\nPot Life:\n60 minutes at 70 degrees and pot life is decreased if you do not use reducer!\nDo not leave mixed product in the paint gun for more than 30 minutes.\nSpraying: Gun tip recommendation 1.8 – 2.5\nRemove any internal gun strainers. Spray one wet coat and let it flash 5 minutes then apply\nthe next coat. It is very important that each coat flashes properly!\nSanding:\nWith the metal temperature at 75 degrees this primer can be wet sanded or dry sanded in 45-60\nminutes. If sanded primer has set more than 24 hours you must scuff first with a gray scuff pad\nor equivalent before applying another product.\nSummer Heat:\nWith higher temperatures pay close attention to the grade/speed of reducer that you use! Always\ngo with a slower grade. A good rule of thumb is to use the grade/speed that you would use in a\nbasecoat for the same size area with the current temperatures.\nThis primer sands in 45-60 minutes like our other 2K primers, but it also incorporates the newer\nhyper cure resins.\n9"
 },
 {
  "section": "2K Urethane Sealer",
  "text": "2K Urethane Sealer\n2.1 VOC\nProduct Numbers:\n6401-1 Gray (gallon) 6401-4 Gray (quart)\n6402-1 White (gallon) 6402-4 White (quart)\n6403-1 Black (gallon) 6403-4 Black (quart)\n6501-4 Activator (quart) 6501-6 Activator (half pint)\nMixing: 4:1:1\nMix 4 parts Urethane Sealer to 1 part Activator to 1 part Urethane Reducer. Use SPI Urethane\nReducers 870, 885, and 895 or equivalent Low VOC reducers to reduce this primer.\nCan also be mixed up to 4:1:2 to fit your spraying needs.\nThis product can be used as a 2K primer by mixing it 4:1 without reducer.\nDo not apply this product over bare metal.\nPrepping:\nOne wet coat of this sealer mixed 4:1:1 will fill 320 dry sand scratches, however we recommend\nfirst preparing the area with 400-600 grit before spraying.\nSpraying: Gun tip recommendation 1.3 – 1.4\nRemove any internal gun strainers. Spray only one wet coat of sealer over the properly\nprepped area and let it set for 10 minutes up to 2 hours before applying color for best results.\nAfter 4 hours, the sealer must be sanded. To fix imperfections after spraying sealer it may be\nsanded in 15-30 minutes depending on temperature and grade of reducer used. It’s very\nimportant to use the proper grade/speed urethane reducer. On large areas we recommend using\nthe slowest speed reducer possible.\n10"
 },
 {
  "section": "2K Regular Build Primer",
  "text": "2K Regular Build Primer\n2.1 VOC\nProduct Numbers:\n6520-1 Gray (gallon) 6520-4 Gray (quart)\n6530-1 Black (gallon)\n6501-4 Activator (quart) 6501-6 Activator (half pint)\nMixing: 4:1\nMix 4 parts Build Primer to 1 part Activator. This primer can be reduced with SPI Urethane\nReducers 870, 885, and 895 or equivalent Low VOC reducers. Do not reduce more than 25%.\nCaution! Due to the thickness of this primer it is very important that you completely mix\nthe activator in with the primer. MIX ONE FULL MINUTE!\nPot Life:\n60 minutes at 70 degrees. Do not leave mixed product in the paint gun for more than 30 minutes.\nSpraying: Gun tip recommendation 1.8 – 2.5\nAlways coat bare metal with epoxy first! Remove any internal gun strainers. Mix only what\nyou immediately need and clean the gun when you are finished. Spray a full wet coat and let it\nflash. Spray a total of two to three coats being sure to let each coat flash before spraying the next\ncoat. Flash times will vary from 3-5 minutes depending on temperature.\nFilling:\nThis primer is the same as our High Build Primer except it will spray a little thinner. This is an\nexcellent primer for the high-quality shop that does not need a very high filling primer. This\nprimer is made to fill like the major paint manufacturers best 2K primers. A sealer is not required\nfor this primer prior to painting.\nSanding:\nDepending on how you applied it and current temperature this primer should be ready to sand in\n45-60 minutes. If sanded primer has set more than 24 hours you must scuff first with a gray scuff\npad or equivalent before applying another product.\nWinter:\nAdd 2-4oz of SPI 900-4 Polar Accelerator per sprayable quart in shops with inadequate heat.\nSummer:\nAdd 2-6oz of SPI 925-4 Urethane Retarder per sprayable quart if the primer is drying too fast.\n11"
 },
 {
  "section": "Epoxy Primer",
  "text": "Epoxy Primer\n2.1 VOC\nProduct Numbers:\n6600-1 White (gallon) 6600-4 White (quart)\n6610-1 Gray (gallon) 6610-4 Gray (quart)\n6620-1 Black (gallon) 6620-4 Black (quart)\n6630-1 Red Oxide (gallon) 6630-4 Red Oxide (quart)\n6640-1 Sandstone (gallon) 6640-4 Sandstone (quart)\n6650-1 Olive (gallon) 6650-4 Olive (quart)\n6700-1 Activator (gallon) 6700-4 Activator (quart)\nSPI Epoxy Primer is one of the finest available and great for use on any type of metal if properly\nsanded and cleaned. This epoxy eliminates the need for an acid-etch primer. Use this epoxy\non bare fiberglass or SMC before applying body fillers or 2k primers for best long-term results.\nMixing: 1:1\nMix 1 part Epoxy Primer to 1 part Epoxy Activator.\n30 minutes of induction is recommended but not required.\n4 hours of induction needed for maximum UV holdout if black epoxy is to be left uncoated.\nIf reducing the epoxy, induce it for at least 30 minutes.\nWhen you first open the epoxy primer, it is VERY important to make sure that all settling on the\nbottom of the can is mixed up very well with a paint stick. If not mixed properly, you can destroy\nthe epoxy. Paint shakers DO NOT perform well with settled epoxy so always use a paint stick\nfirst, then move to a paint shaker.\nWe strongly recommend when you activate the epoxy to stir and mix very well before letting it\nsit/induce for 30 minutes. Stir once again before spraying and the longer you wait between\nspraying your coats of epoxy the better.\nPot Life:\n72-120 hours depending on humidity and temperature (stored in a sealed container, never store in\nrefrigerator)\nPrepping the Surface:\nWhen prepping for epoxy always sand with 80 grit DA paper for bare metal, sand with 180-320\nfor paint or primer. Remove any weld through primer. Metal must be clean of all rust, oils, and\nany films. Never clean metal with lacquer thinner, acetone or reducers of any kind. Clean\nsurface with SPI 700-1 Waterborne Wax and Grease Remover and let sit for 45-60 minutes\nbefore applying epoxy.\nIf you have any questions on how to prep any type of substrate, please call our tech line before\nbeginning.\nBody Fillers:\nSeam sealers are typically used over epoxy. Fiberglass filled fillers or other structural products\nare used before epoxy primer.\nOn any restoration, it is always best to apply the body filler over the epoxy rather than\napplying filler over bare metal for best adhesion and corrosion protection. After applying two\ncoats of epoxy wait overnight before applying the body filler. The epoxy does not need to be\nsanded before applying the body filler for up to 7 days if it does not go outside.\nIf time allows, it’s always best to apply filler over the epoxy after it has set for 24-48 hours.\nIf you choose to do the filler work over bare metal, the epoxy can be sprayed over the sanded\nbody filler.\nSpraying: Gun tip recommendation 1.4 – 1.5. Use a base / clear gun.\nRemove any internal gun strainers. Spray two wet coats for normal applications. For special\nprojects such as restorations, spray one coat and let it flash 30 minutes or longer at 70 degrees or\nhigher. Then spray a second coat for maximum corrosion protection. For frames we recommend\nthree coats to make sure you do not have any thin spots as frames tend to be tougher to spray.\nYou do not need to top-coat our epoxy on frames, wheel wells, firewalls, or suspension\ncomponents.\nFor older corvettes such as early 70’s and older, 3 wet coats of epoxy will perform best. Any\ncleaning of the raw glass should be allowed to sit 24 hours or longer before applying the epoxy.\nApply one wet coat of epoxy, let it sit 1-4 hours then spray a second coat. If a third coat is\ndesired again wait 1-4 hours before applying the next coat. Base directly over epoxy after a\nminimum of 4 hours when mixed 1:1, it is recommended to wait overnight on restorations.\nThis epoxy does not need to be sanded if it is primed over within 7 days. Epoxy can be recoated\nup to 14 days later without sanding. Always primer over the epoxy within 7 days. After 7-14\ndays you can sand with 180 grit and apply filler or primer. After 14 days, sand the epoxy with\n180 grit and re-apply the epoxy.\nPolyester Primers:\nWait at least 48 hours before applying a polyester primer.\n13"
 },
 {
  "section": "Neutralizing Ospho and Blasted Applications",
  "text": "Wet and Dry Sanding:\nIf you need to sand a large area of epoxy, the epoxy will dry sand best after 12-16 hours. Wet\nsanding with moderate pressure can be done after about 4 hours depending on the amount of\nepoxy applied, air temperature and substrate temperatures.\nTo use as a Paint Sealer:\nTo use this epoxy as a paint sealer, mix it 1:1 with activator and reduce 10-50% with the proper\ntemperature range urethane reducer (this is very important), induce for 30 minutes and spray\nwith your base/clear gun. Spray one wet coat ONLY, let it sit 2 hours then apply paint. For\nsealing of a potential problem paint job, apply two coats of epoxy with proper flash times\nbetween coats and let it sit overnight before painting. You may basecoat over Epoxy Primer\nreduced as a sealer from 2-24 hours without sanding. After 24 hours scuff with a gray scuff pad\nor equivalent first.\nCold Weather:\nIn cold shop conditions this primer can and will go dormant. Keep heat on the car for 24 hours\nafter spraying with an absolute minimum metal temperature of 65 degrees. Also, when it’s cold it\nwill help to mix the primer and let it induce 60 minutes before spraying. Application of any\nepoxy in cold weather can destroy a paint job. There is no way to accelerate the curing process.\nBottom line is if the car metal or primer contents cannot be kept at 65 degrees or higher as well\nas the shop temperature for the next 24 hours after spraying, DO NOT spray our epoxy as you\nmay end up having to redo all your hard work.\nAlso, temperature of the epoxy in the can is just as important so store the epoxy in a warm place\nfor at least 24 hours before spraying.\nFor $20 you can buy a laser temperature gun to take readings of the can and the car panels, and\nthis will save you from guessing.\nOnce again if you have any questions regarding the application of SPI Epoxy Primer in\ncold weather please call us first. Metal temperature when you spray epoxy is critical and\nmust be at least 65 degrees as well as the contents of the epoxy and activator cans!\nNeutralizing Skyco Ospho:\nOspho is the only rust treatment we recommend IF needed under epoxy primer.\nApply Ospho as needed and leave it on as long as you like.\nWhen you are ready to neutralize the dry Ospho, apply one more coat of Ospho over the area to\nbe neutralized and let it set for 5 minutes. Using a clean towel and water, wash off the wet\nOspho like you are washing a car then dry with a clean towel.\nA dry acid film cannot be neutralized or sanded off.\nNeutralizing a soda blasted vehicle:\nThoroughly wash every square inch of the vehicle using Dawn Original Formula, Purple Power\nDegreaser, or Simple Green mixed with water and a clean towel. Wash every square inch of the\nvehicle like you are washing a car. Rinse off with clean water then dry.\nMedia blasted vehicles:\nUnlike sandblasting, some other forms of media blasting do not leave a coarse enough surface\nfor the epoxy so sand the vehicle with 80 grit on a DA sander. All we need is a decent scratch,\nso this process shouldn’t take more than 60 minutes to do the entire exterior of a typical vehicle.\nImportant Notes:\nUse the activator within 1 year of opening.\nRemove any cup strainers or filters before spraying.\nDo not regulate air pressure at the wall, only at the gun.\nYou have 7 days to apply 2k Primer or body filler over epoxy without sanding first.\nBetween 7 and 14 days it must be sanded with 180 grit first.\nAfter 14 days the epoxy must be sanded with 180 grit and reapplied before applying\nanother coating over the epoxy primer.\nIf the vehicle does not leave the booth, you can apply any premium quality basecoat or\nsingle stage up to 24 hours after the epoxy without sanding first.\nNEVER use SPI Epoxy Primer over acid etch/wash primers or rust converters- it will not\nwork and we strongly suggest if you want to use a rust converter that you use the rust\nconverters paint system instead of SPI.\nAcid treatments should not be used unless you know the proper way to neutralize them.\nAgain, call us to be safe as acid films can cause an adhesion loss.\nWe only recommend using Ospho’s acid treatment if you even need one.\nFor bare metal or aluminum DO NOT use any other cleaner except for SPI’s 700-1\nWaterborne Wax and Grease Remover.\n15"
 },
 {
  "section": "2K High Build Primer",
  "text": "2K High Build Primer\n2.1 VOC\nProduct Numbers:\n8000-1 Gray (gallon)\n7001-4 Activator (quart)\nMixing: 4:1\nMix 4 parts Build Primer to 1 part Activator. This primer can be reduced with SPI Urethane\nReducers 870, 885, and 895 or equivalent Low VOC reducers if less millage is desired. Do not\nreduce more than 25%.\nCaution! Due to the thickness of this primer it is very important that you completely mix\nthe activator in with the primer. MIX ONE FULL MINUTE!\nPot Life:\n60 minutes at 70 degrees. Do not leave mixed product in the paint gun for more than 30 minutes.\nSpraying: Gun tip recommendation 2.0 – 2.5\nAlways coat bare metal with epoxy first! Remove any cup strainers or filters before\nspraying. Mix only what you immediately need and clean the gun when you are finished. Spray\none wet coat and let it flash 5 minutes then apply a second coat. You can apply as many coats as\nyou like but it’s very important that each coat flashes before applying additional coats.\nSanding:\nDepending on how High Build Primer is applied you should be able to sand this product in 45-60\nminutes. Keep in mind this time changes with temperature. This primer sands good but to make\nit easier shoot your coats to be blocked non-reduced and reduce your final coat 10-15% for less\nbuild and less final blocking. If sanded primer has set more than 24 hours you must scuff first\nwith a gray scuff pad or equivalent before applying another product.\nWinter:\nAdd 2-4oz of SPI 900-4 Polar Accelerator per sprayable quart in shops with inadequate heat.\nSummer:\nAdd 2-6oz of SPI 925-4 Urethane Retarder per sprayable quart if the primer is drying too fast.\n16"
 },
 {
  "section": "2000 Series Basecoat",
  "text": "2000 Series Basecoat\nProduct Numbers:\n2000 Series (gallon and quart)\nPremium basecoats that are very user friendly, easy to spray and wet sand very well (only if\nnecessary).\nSPI basecoat should only be reduced with SPI 870-1, 885-1 or a Low VOC equivalent for proper\nadhesion and color control.\nMixing: 1:1\nMix 1 part basecoat to 1 part urethane reducer. Slow reducer is recommended for black base.\nFor best performance, SPI basecoat can be activated with any SPI clearcoat activator at the rate\nof 1oz per mixed/sprayable quart of basecoat.\nPrepping:\nIf typical prepping techniques are used, this basecoat will cover 400 grit sand scratches. SPI\nbasecoat is compatible with any 2K sealer or epoxy primer used as a sealer.\nSpraying: Gun tip recommendation 1.2 – 1.4\nWith proper gun adjustment, this basecoat should be sprayed using wet coats.\nInsurance Type Work: Let each coat flash 5-10 minutes before applying the next coat.\nRestoration or Custom Work: Let each coat flash 30-60 minutes between coats.\nIf sprayed properly two coats should cover and a third coat is sprayed for peace of mind however\nthis will vary based on color of substrate/sealer used and basecoat application by the painter.\nInsurance Type Work: We recommend the last coat of base flash 15-30 minutes before\napplying clearcoat.\nRestoration or Custom Work: We recommend the basecoat sit overnight. The following\nmorning tack off the base and apply the clearcoat. Allow the clear to flash 30 minutes per coat.\nRepairs: If spot repairs are required after spraying our black basecoat, only wet sand the repair\narea with 1500 or 2000 grit. 600 to 2000 grit can be used for our other colors.\n17"
 },
 {
  "section": "Matte Black Single Stage",
  "text": "Matte Black Single Stage\n2.1 VOC\nProduct Number:\n2201-1 Matte Black (gallon)\nSPI Matte Black is a premium grade 2-coat polyurethane single stage.\nMixing: 4:1 - 6:1 - 8:1 (This product can be mixed as high as 2:1 if more gloss is preferred.)\nMix with one of the following activators.\n2102-4 Medium (quart)\n2103-4 Slow (quart)\n2104-4 Very Slow (quart)\n4:1 gives you an egg-shell finish. 6:1 mix you will have a nice flat black (most popular choice).\n8:1 mix and you will have black with zero shine leaning to a slight gray scale, but it’s only\nnoticeable if painted on a panel next to the other mix ratios of Matte Black. Spray test panels\nfirst so you choose the right mixing ratio for your application.\nActual flatness may not start showing up for an hour or two after you spray the Matte Black and\ntotal flattening results will occur in 6-12 hours so it’s always very important to do a sample spray\nout and view the results the next morning. Only if needed the flatness may be adjusted by mixing\nother SPI clearcoats that are pre-activated then combined with pre-activated Matte Black to\nproduce the gloss you desire.\nPrepping:\nSand the surface with 400-800 grit wet or dry paper. Clean the vehicle with SPI 700-1\nWaterborne Wax and Grease Remover or SPI 710-1 Solvent based Wax and Grease Remover\nthen let the vehicle sit for 45 minutes before applying the single stage paint.\nSpraying: Gun tip recommendation 1.3 – 1.5\nSpray one medium wet coat with a 50% overlap with proper gun adjustment and application and\nthe Matte Black should be laid out orange peel free. When spraying this product simply pretend\nyou are spraying a clearcoat. This product cannot streak unless you add reducers, fast activator or\nrush the recommended paint process.\nStir extremely well with a paint stick as flattener will settle in the bottom of the can!\nFailure to do so can result in ruined paint.\nOnce the first coat has been sprayed, note the time and wait exactly 30 minutes before\napplying the second coat. Do not spray a third coat!\nThis product cannot be buffed or waxed without affecting the gloss level and possibly\ndestroying the paint finish.\nDo not use fast activator or urethane reducer with this product!\n18"
 },
 {
  "section": "Single Stage Polyurethane Color",
  "text": "Single Stage Polyurethane Color\nProduct Numbers:\n4200 Series (gallon)\nA premium single stage paint that is easy to spray and will wet sand and buff very well the next\nday after spraying (only if necessary).\nThis single stage has very good chemical resistance and stone chip resistance.\nMixing: 4:1\nMix 4 parts single stage to 1 part of the following activators.\n2102-4 Medium (quart)\n2103-4 Slow (quart)\n2104-4 Very Slow (quart)\nPrepping:\nSand the surface with 400-800 grit wet or dry paper. Clean the vehicle with SPI 700-1\nWaterborne Wax and Grease Remover or SPI 710-1 Solvent based Wax and Grease Remover\nthen let the vehicle sit for 45 minutes before applying the single stage paint.\nSpraying: Gun tip recommendation 1.3 – 1.5\nWith properly adjusted gun spray one wet coat. When finished check time and wait exactly 30\nminutes before spraying second coat. Do the same for the third coat if needed.\nThe last coat of color can be integrated with any SPI pre-activated clear mixed with pre-activated\nsingle stage at any ratio, although the most common is 1:1.\nThis single stage can also be clear coated after sitting overnight with any SPI clear. If done\nwithin 24 hours simply tack it and shoot it.\nDry Times:\nWith the slow activator the first coat will flash in 10-30 minutes depending on air and substrate\ntemperature.\nBaking: Low Temperature Baking Single Stage\nNo Purge! Bake for 10-15 minutes at 110-120 degrees. This obviously depends on air\ntemperature and activator used.\nNever bake this Single Stage over 120 degrees!\nRepairing:\nAfter 4 hours at 70 degrees or better you should be able to make repairs without any problems. If\nthe Single Stage was baked, repairs should be made 60 minutes after the vehicle has cooled to\nroom temperature.\nBuffing:\nNext day wet sand, if possible, pull the vehicle out in the sun for about 4 hours, pull it inside and\nwhen the vehicle cools buff as usual. This will make buffing a little easier.\nSpraying in Non-Baking Paint Booths:\nThe booth fan MUST be shut off within one minute after the overspray is gone!\nDO NOT spray this single stage until all precautions have been read!\n1. Never add any fisheye eliminators to this Single Stage\n2. We do not recommend ceramic coatings over any SPI product due to the extensive range\nof available products and lack of long-term testing.\n3. Bake at temperature and cycles not higher than 120 degrees for 10 minutes or 110\ndegrees for 15 minutes. No purge time is needed before bake cycles.\n4. If allowing to air dry the fan must be shut off within one minute after the overspray has\nbeen evacuated from the last coat of Single Stage.\n5. The mixed pot life will be about 2-3 hours depending on the temperature in the shop.\n6. Use only a pure carnauba wax or a fresh paint safe hand glaze. Only after 90 days of\nsunlight can a traditional wax be used.\n7. If more than 2 coats are to be applied, wait 30 minutes between every coat of Single\nStage.\n20"
 },
 {
  "section": "Intercoat / Color Blender Clear",
  "text": "Intercoat / Color Blender Clear\nProduct Numbers:\n2020-1 Intercoat Clear (gallon) 2020-4 Intercoat Clear (quart)\nThis Intercoat Clear works with all high-quality base systems. Lower grade systems should be\nspot tested before using. May be used as a jamming clear to match OEM under hoods and deck\nlids with a semi-gloss appearance. May be sprayed over a properly prepped panel before\napplying metallic base for ease of blending. May be mixed with the base for leveling metallic for\nblending. Can also be used in between coats of colors when doing multiple colors or stripes or\ngraphics.\nMixing: 1:1 up to 1:2\nFor normal applications, this clear can be reduced 1 part Intercoat Clear to 1 part reducer up to 2\nparts reducer. Most applications are going to work well with the 1:1 mix though you can adjust\nthe mixture to suit your needs.\nThe resin system in this blending clear is top of the line. Because of this the selection of reducer\nis critical as far as quality and temperature grade. Do not use a low-grade urethane reducer in this\nproduct and for safety sake we recommend SPI 870, 885 or 895 reducers depending on the\ntemperature you will be spraying in. The reducer used should be the same speed as your color\nreducer.\nActivator:\nUsing an activator with this clear is an option open to you. We feel it’s always advisable to use\nan activator in a basecoat or Intercoat Clear. If you decide to activate this product, you can\nuse any SPI clearcoat activator. Just 1oz of activator per sprayable quart will make a significant\ndifference in cure time, tape time and repair time.\nSpraying: Gun tip recommendation 1.2 – 1.4\nTo use as a cut in clear apply 1 coat over the base.\nTo use as a lock down clear apply 1-2 medium wet coats.\nTo use as a taping clear between multi colors apply 1-2 medium-wet coats.\nDepending on grade of reducer used the flash times should be between 3-10 minutes between\ncoats. This clear must be top coated within 24 hours.\nEach coat MUST flash…DO NOT double coat this product!\n21"
 },
 {
  "section": "Production Clear",
  "text": "Production Clear\n2.1 VOC\nProduct Numbers:\n2100-1 Production Clear (gallon) 2100-4 Production Clear (quart)\n2101-4 Fast Activator (quart) 2102-6 Medium Activator (half pint)\n2102-4 Medium Activator (quart)\n2103-4 Slow Activator (quart)\n2104-4 Very Slow Activator (quart)\nOur 2.1 VOC Production Clear has excellent long-term UV holdout with high gloss and its new resin\nsystem requires only low temperature, low time baking cycles which can lower your energy costs. Is\nwater-like in color so will not affect white blend jobs and may be used for spot repairs and all-overs\nalike. May be used over any basecoat after proper flash times. May be used over catalyzed enamels or\npolyurethane coatings after a minimum of 8 hours but preferably overnight.\nMixing: 4:1\nMix 4 parts Production Clear to 1 part activator.\n900-4 Polar Accelerator may be added at 1-2oz per mixed quart of clear.\n925-4 Urethane Retarder may be added at 1-3oz per mixed quart of clear. Up to 50 % can be added\nfor the last coat or flow coat.\nSpraying: Gun tip recommendation 1.3 – 1.5\nThe best way to spray this clear is to adjust your gun so you lay the clear the way you want it to look.\nSpray one wet coat. If you are doing an all-over and it’s hot you may spray 2 wet coats back-to-back\nif you desire. If you are spraying only a couple panels, spray your first coat then wait 10-30 minutes\nbefore applying your second coat.\nFlash Times:\nOur Production Clear is 2 clears in 1 can. With the slow activator the first coat will flash in 5-10\nminutes depending on air and substrate temperature. Medium activator makes this clear dry like an\nMS clear for those smaller jobs. Regardless of activator it maintains its 2.1 VOC properties and\nsolids, so you have the best of both worlds. Fast activator is perfect below 70 degrees.\nBaking: Low Temperature Baking Clear\nNo Purge! Bake for 10-15 minutes at 110-120 degrees. This obviously depends on air temperature\nand activator used. Never bake this clear over 120 degrees!\nRepairing:\nAfter 4 hours at 70 degrees or better you should be able to make repairs without any problems. If the\nclear was baked, repairs should be made 60 minutes after the vehicle has cooled to room temperature.\nBuffing:\nAlways let it set overnight before buffing. Production Clear will buff best in the first 3 days but will\nstill buff good for the next 7 days.\nSpraying in Non-Baking Paint Booths:\nThe booth fan MUST be shut off within one minute after the overspray is gone!\nDO NOT spray this clear until all precautions have been read!\n1. Never add any fisheye eliminators to this clear.\n2. Clear can be accelerated but only with SPI 900-4.\n3. We do not recommend ceramic coatings over any SPI product due to the extensive range of\navailable products and lack of long-term testing.\n4. Bake at temperature and cycles not higher than 120 degrees for 10 minutes or 110 degrees\nfor 15 minutes. No purge time is needed before bake cycles.\n5. If allowing to air dry the fan must be shut off within one minute after the overspray has been\nevacuated from the last coat of clear.\n6. The mixed pot life will be about 2-3 hours depending on the temperature in the shop.\n7. First coat must be sprayed how you want the clear to look the next day therefore never\nspray a tack/dust/drop coat. The exception is over unstable metallics, then the first coat should\nbe a drop coat/tack coat.\n8. Reduce the clear however it works best for you but if you choose to add excess reducer to the\nmixed product it is very important there is at least 2 mils of clear left after buffing is\ncomplete (assuming buffing is needed) for maximum UV protection. Testing is\nrecommended.\n9. Use only a pure carnauba wax or a fresh paint safe hand glaze. Only after 90 days of sunlight\ncan a traditional wax be used.\n10. If more than 2 coats are to be applied, wait 30 minutes between every coat of clear.\n11. Remove any internal gun strainers, filters, disposal cup screens.\n23"
 },
 {
  "section": "Speed Clear",
